Repository: MinSeokhwan/xray_projects

File: material_data/massAttCoeffZn.txt
Energy(keV)  mu(/cm)
1	1553
1.00980000000000	1518
1.01970000000000	1484
1.01971000000000	3804
1.03119000000000	5097
1.04280000000000	6518
1.04281000000000	8274
1.11565000000000	8452
1.19360000000000	7371
1.19361000000000	8396
1.50000000000000	4825
2	2375
3	831.100000000000
4	386.500000000000
5	211.800000000000
6	129
8	58.7500000000000
9.65860000000000	35.0500000000000
9.65861000000000	253.600000000000
10	233.100000000000
15	81.1700000000000
20	37.1900000000000
30	12.0700000000000
40	5.38400000000000
50	2.89200000000000
60	1.76000000000000
80	0.836400000000000
100	0.497300000000000
150	0.234100000000000
200	0.161700000000000
300	0.114100000000000
400	0.0953900000000000
500	0.0845000000000000
600	0.0769500000000000
800	0.0665600000000000
1000	0.0594100000000000
1250	0.0529600000000000
1500	0.0483400000000000
2000	0.0423500000000000
3000	0.0363400000000000
4000	0.0336000000000000
5000	0.0322500000000000
6000	0.0316000000000000
8000	0.0313800000000000
10000	0.0317500000000000
15000	0.0333500000000000
20000	0.0350900000000000
